Repository: ManufacturingInformatics/Pitch-In_M11

# Pitch-In M11

## Software
 - Python 3 (tested on v3.7.5)
 - OpenCV 4 with contrib
 - scikit-image
 - Numpy
 - networkx

**WARNING THIS REPOSITORY IS +30GB IN SIZE. IT'S RECOMMENDED THAT YOU DOWNLOADED ONLY THE BITS YOU WANTS RATHER THAN THE WHOLE THING**

This repository is omposed of three sub projects
 - Printing Analysis (PI)
 - Powder Flow Hopper (Hopper)
 - Hopper Scraper (Scraper)

The PI project forms the bulk of this repositroy and refers to the analysis of data collected during the printing of a project. The goal is to analyse the data to detect and quantify defects as they form in the build. Several sensors were used to collect data about the build process. The main sensor was a thermal camera which is what most of the analysis is based around. Another sensor that yielded results was a bank of Hall sensors for recording the magnetic response generated by melting the metal powder.

An external hopper feeds metal powder into the machine when printing. Through testing it was found that the mass flow rate of the powder was inconsistent and had some dynamics that would affect the density of the powder in each layer of the build. The goal for this sub project is to analyse the dynamics and see if the cause can be quantified.

One possible source of the unwanted dynamics in the powder flow is a part in the hopper called a scraper. When powder drops from where it's held into the hopper, it is fed into the output pipe by a plastic paddle called a scraper.

# Metadata and Logs from Trials

The [Trial1](Trial1_14.10.19-20191101T160322Z-001/Trial1_14.10.19) folder contains a collection of meta data and logs recorded by the BEAM machine during a run. The files have been parsed and plotted using the [parse_beam_data_mixed.py](../parse_beam_data_mixed.py) script and the plots placed in the [Plots](../Plots) folder. The script is designed to be used with other Trial datasets.

## Data
The files contain the following data:
 * ![9welds_2_csv.csv](Trial1_14.10.19-20191101T160322Z-001/Trial1_14.10.19/9welds_2_csv.csv) and ![9welds_2_csv.xml](Trial1_14.10.19-20191101T160322Z-001/Trial1_14.10.19/9welds_2_csv.xml)
   - Log file produced by the BEAM file
   - Contains the torque, velocity and laser head position (X,Y,Z).
   - The XML is the original log file and CSV is the exported version of the log file.
   - The CSV has a header describing what the data is based off the XML. It then has the data along with a time vector saved as separate columns.
   
 * ![BeAMON-Contains Tree and 9welds.csv](Trial1_14.10.19-20191101T160322Z-001/Trial1_14.10.19/BeAMON-Contains%20Tree%20and%209welds.csv)
   - Contains information recorded inside the BEAM machine during a run.
   - Don't fully know what the information is
   - It contains information on:
     + Alarm status
     + Fan Speed
     + Inert Gas measurements (?)
     + Status of inert gas pump
     + Oxygen level PPM
     + Estimated laser power
     + Laser status
     + Pressure
     + Hydrogen levels
     + Laser head position
     + Log time
 * ![LaserNet Log.txt](Trial1_14.10.19-20191101T160322Z-001/Trial1_14.10.19/LaserNet%20Log.txt)
   - Log of events that occured in the BEAM machine.
   - File is a formatted text file with the header file contained in rows of stars
   - The actual data is afterwards in columns with their own headers
   - Contains:
     + Date of recording
     + Time of recording in terms of HH:MM:SS.mmm
     + Laser ON flag
     + Laser emission flag
     + Target laser power
     + Estimated actual power
     + Mean temperature
 * ![9welds_2_csv.xml](Trial1_14.10.19-20191101T160322Z-001/Trial1_14.10.19/9welds_2_csv.xml)
   - Log file produced by the BEAM file
   - Contains the torque, velocity and laser head position (X,Y,Z).
   - The XML is the original log file and CSV is the exported version of the log file.
   - The CSV has a header describing what the data is based off the XML. It then has the data along with a time vector saved as separate columns.
   
 * ![tree4_2_CSV.csv](Trial1_14.10.19-20191101T160322Z-001/Trial1_14.10.19/tree4_2_CSV.csv) and ![tree4_2_CSV.xml](Trial1_14.10.19-20191101T160322Z-001/Trial1_14.10.19/tree4_2_CSV.xml)
   - Log file produced by the BEAM file
   - Contains the torque, velocity and laser head position (X,Y,Z).
   - The XML is the original log file and CSV is the exported version of the log file.
   - The CSV has a header describing what the data is based off the XML. It then has the data along with a time vector saved as separate columns.
   
 * ![Tree_Steel_20layers.mpf](Trial1_14.10.19-20191101T160322Z-001/Trial1_14.10.19/Tree_Steel_20layers.mpf) file 
   - Some type of script file describing how the part is being built.
   - Includes target values for build parameters such as layer thickness, power used on layers and number layers.
   
 * ![ACSE9WeldTracks.mpf](Trial1_14.10.19-20191101T160322Z-001/Trial1_14.10.19/ACSE9WeldTracks.mpf) file

File: 03 Scripts/RaspberryPiThermalCamera/ProcessData/Data/Trial1_14.10.19-20191101T160322Z-001/Trial1_14.10.19/Tree_Steel_20layers.mpf
;------------------------------------------------------
;Making a upsidedown tree.
;
; Start the program at max X and min Y co-ordinates.
;------------------------------------------------------

;
; Variable definitions.
;
DEF BOOL bBuildPart = 1					; Set to 0 for a dry run and set to 1 to activate the laser and powder.
DEF BOOL bAlternateStartCorner = 0		; Set to 1 to alternate between starting at the back left and back right corners.
DEF BOOL bMovePositive					; Indicates whether the next long meander is in the positive x direction (left).

DEF REAL rLayerThickness = 0.22			; The layer thickness.
DEF REAL rBeadWidth = 0.3				; The hatch spacing.
DEF REAL rHeight = 4.5					; The wall height.
DEF INT iTotalLayers					; The number of layers to build with main power.

DEF REAL rMaxTriangleWidth = 20.0		; The maximum triangle width
DEF REAL rTriangleWidth					; Current width of the triangle
DEF REAL rTriangleWidthOriginal = 20.0	; Width of the triangle at the start
DEF REAL rTriangleLength = 18.0			; The length of the triangle
DEF INT iTriLinesRequired				; The number of side-by-side beads required to make the required height of triangle.
DEF REAL rWidthDecrease					; The amount by which width decreases per layer - changed with each hatch

DEF REAL rRectWidth = 3.0				; The width of the rectangles
DEF REAL rRectLength = 10.0				; The length of the rectangles
DEF INT iLHLinesRequired				; The number of side-by-side beads required to make the left hand rectangle.
DEF INT iRHLinesRequired				; The number of side-by-side beads required to make the right hand rectangle.


DEF REAL rInitialPower = 45.0			; The laser power in % for the initial layers.
DEF REAL rMainPower						; The laser power in % for the main layers.

DEF INT iFeedRate = 2400				; FeedRate
DEF INT iMassFlow = 10.0				; Turntable speed

DEF INT iCountLayer						; A counter for the current layer.
DEF INT iCountLine						; A counter for the current line.

DEF REAL rXOffset						; The X offset from G54 for the start position.
DEF REAL rYOffset						; The Y offset from G54 for the start position.

iTotalLayers = TRUNC(rHeight / rLayerThickness)
iTriLinesRequired = TRUNC(rTriangleLength / rBeadWidth)
rWidthDecrease = (rMaxTriangleWidth - 0.1) / iTriLinesRequired
iLHLinesRequired = TRUNC(rRectWidth / rBeadWidth)
iRHLinesRequired = TRUNC(rRectLength / rBeadWidth)

;------------------------------------------------------
;
; Common startup.
;
;------------------------------------------------------

;
; Laser parameters.
;
MODE_LASER 1							; Adjust laser  power with speed.
PUIS_LASER rInitialPower				; The requested laser power in %.
VIT_TIR = iFeedRate						; The feed rate: this is used for the laser power adjustment.
COMMANDE_LASER							; Send the updated commands to the laser unit.

;
; Gas parameters.
;
H61=3									; Central gas flow rate.
H62=6									; Secondary gas flow rate.

;
; Powder parameters.
;
H21=3									; Select hopper for channel 3
H22=0
H23=0
H31=30									; Set channel 1 carrier gas flow rate.
H41=15									; Set channel 1 stirrer speed.
H51=iMassFlow							; Set channel 1 turntable speed.

;
; Turn-on the powder and gases.
;
IF (bBuildPart == 1)
	M180								; Turn-on central gas.
	M182								; Turn-on secondary gas.
	M160								; Turn-on powder channel 1 (as defined by H21).
ENDIF

; Define the start position of the triangle
rXOffset = 6.0
rYOffset = 10.0

;
; Build the initial layers.
;
G90										; Use absolute co-ordinates.
G54										; Select work piece co-ordinate system G54.
G00	Z=rHeight							; Move to a safe height.
G00 X=rXOffset Y=rYOffset				; Rapid move to above start position.
G01 Z0 F=iFeedRate						; Move to the working distance.
G91										; Use relative co-ordinates.
IF (bBuildPart == 1)
	G04 F15								; Wait for 15s.
ENDIF

PUIS_LASER rInitialPower				; The requested laser power in %.
COMMANDE_LASER							; Send the updated commands to the laser unit.

iCountLayer = 1
WHILE (iCountLayer <= iTotalLayers)
	G90													; Use absolute co-ordinates.
	G00 X=rXOffset Y=rYOffset							; Start at the back left corner.
	G91													; Use relative co-ordinates.	; Always start in the back left corner.
	
	IF (bBuildPart == 1)
			M110											; Turn-on laser.
	ENDIF
	
	;
	; Deposit the tree.
	;
	iCountLine = 1
	bMovePositive = 0
	rTriangleWidth = rTriangleWidthOriginal
	WHILE (iCountLine <= iTriLinesRequired)
		
		IF (bMovePositive == 0)
			G01 X=-(rTriangleWidth) Y0 Z0 F=iFeedRate			; Linear interpolation.
			bMovePositive = 1
		ELSE
			G01 X=(rTriangleWidth) Y0 Z0 F=iFeedRate			; Linear interpolation.
			bMovePositive = 0
		ENDIF
		
		; Move over to the next line, except if the current line is the last of the current layer.
		IF (iCountLine < iTriLinesRequired)
			IF (bMovePositive == 1)
				G01 X=rWidthDecrease/2 Y=rBeadWidth Z0 F=iFeedRate						; Move to the next line.
			ELSE
				G01 X=-rWidthDecrease/2 Y=rBeadWidth Z0 F=iFeedRate						; Move to the next line.
			ENDIF
		ENDIF
		
		rTriangleWidth = rTriangleWidth - rWidthDecrease			; Calculate length of next hatch
		iCountLine = iCountLine + 1									; Increment the line counter.
	ENDWHILE
	
	IF (bBuildPart == 1)
			M111													; Turn-off laser.
	ENDIF
	
	;
	; Deposit the LH rectangle.
	;
	G90													; Use absolute co-ordinates.
	G00 X=2.0 Y=10										; Start at the front left corner.
	G91													; Use relative co-ordinates.
	
	IF (bBuildPart == 1)
		;G04 F15											;
		M110											; Turn-on laser.
	ENDIF
	
	iCountLine = 1
	bMovePositive = 0
	WHILE (iCountLine <= iLHLinesRequired)
		
		IF (bMovePositive == 0)
			G01 X0 Y=-rRectLength Z0 F=iFeedRate			; Linear interpolation.
			bMovePositive = 1
		ELSE
			G01 X0 Y=rRectLength Z0 F=iFeedRate			; Linear interpolation.
			bMovePositive = 0
		ENDIF
		
		; Move over to the next line, except if the current line is the last of the current layer.
		IF (iCountLine < iLHLinesRequired)
			G01 X=-rBeadWidth Y0 Z0 F=iFeedRate						; Move to the next line.
		ENDIF
		
		iCountLine = iCountLine + 1									; Increment the line counter.
	ENDWHILE
	
	IF (bBuildPart == 1)
			M111													; Turn-off laser.
	ENDIF
	
	;
	; Deposit the central rectangle.
	;
	G90													; Use absolute co-ordinates.
	G00 X=-2.5 Y=10										; Start at the front left corner.
	G91													; Use relative co-ordinates.
	
	IF (bBuildPart == 1)
		;G04 F30											; Wait for 30s if building
		M110											; Turn-on laser.
	ENDIF
	
	iCountLine = 1
	bMovePositive = 0
	IF ((iCountLayer MOD 2) == 1)						; Odd layers.
		WHILE (iCountLine <= iLHLinesRequired)			; Long stripes
			
			IF (bMovePositive == 0)
				G01 X0 Y=-rRectLength Z0 F=iFeedRate			; Linear interpolation.
				bMovePositive = 1
			ELSE
				G01 X0 Y=rRectLength Z0 F=iFeedRate			; Linear interpolation.
				bMovePositive = 0
			ENDIF
			
			; Move over to the next line, except if the current line is the last of the current layer.
			IF (iCountLine < iLHLinesRequired)
				G01 X=-rBeadWidth Y0 Z0 F=iFeedRate						; Move to the next line.
			ENDIF
			
			iCountLine = iCountLine + 1									; Increment the line counter.
		ENDWHILE
	ELSE							;Even Layers
		WHILE (iCountLine <= iRHLinesRequired)			;Short Stripes
			IF (bMovePositive == 0)
				G01 X=-rRectWidth Y0 Z0 F=iFeedRate			; Linear interpolation.
				bMovePositive = 1
			ELSE
				G01 X=rRectWidth Y0 Z0 F=iFeedRate			; Linear interpolation.
				bMovePositive = 0
			ENDIF
			
			; Move over to the next line, except if the current line is the last of the current layer.
			IF (iCountLine < iRHLinesRequired)
				G01 X0 Y=-rBeadWidth Z0 F=iFeedRate						; Move to the next line.
			ENDIF
			
			iCountLine = iCountLine + 1									; Increment the line counter.
		ENDWHILE
	ENDIF
	
	IF (bBuildPart == 1)
			M111													; Turn-off laser.
	ENDIF
	
	;
	; Deposit the RH rectangle.
	;
	G90													; Use absolute co-ordinates.
	G00 X=-7.0 Y=10										; Start at the front left corner.
	G91													; Use relative co-ordinates.
	
	IF (bBuildPart == 1)
		;G04 F30											; Wait for 30s if building
		M110											; Turn-on laser.
	ENDIF
	
	iCountLine = 1
	bMovePositive = 0
	WHILE (iCountLine <= iRHLinesRequired)			;Short Stripes
		IF (bMovePositive == 0)
			G01 X=-rRectWidth Y0 Z0 F=iFeedRate			; Linear interpolation.
			bMovePositive = 1
		ELSE
			G01 X=rRectWidth Y0 Z0 F=iFeedRate			; Linear interpolation.
			bMovePositive = 0
		ENDIF
		
		; Move over to the next line, except if the current line is the last of the current layer.
		IF (iCountLine < iRHLinesRequired)
			G01 X0 Y=-rBeadWidth Z0 F=iFeedRate						; Move to the next line.
		ENDIF
		
		iCountLine = iCountLine + 1									; Increment the line counter.
	ENDWHILE
	
	IF (bBuildPart == 1)
			M111													; Turn-off laser.
	ENDIF
	
		
	G01 Z=rLayerThickness F=iFeedRate				; Move up to the next layer.
	
	iCountLayer = iCountLayer + 1					; Increment the layer counter.
ENDWHILE


;------------------------------------------------------
;
; Common shutdown.
;
;------------------------------------------------------

rXOffset = 0.0
rYOffset = 0.0

;
; Turn-off the powder and gases.
;
IF (bBuildPart == 1)
	M161								; Turn-off powder channel 1.
	M181								; Turn-off central gas.
	M183								; Turn-off secondary gas.
ENDIF

M02										; End of programme.
